Repository: Oichkatzelesfrettschen/gororoba-open

# open\_gororoba

A pure-Rust computational physics workspace bridging Cayley-Dickson
algebra, heliospheric plasma dynamics, lattice-Boltzmann turbulence,
GPU-accelerated simulations, formal verification, and multi-spacecraft
observational analysis -- from quaternions to 16384-dimensional algebras,
from 0.05 AU (Parker Solar Probe) to 137 AU (Voyager interstellar).

## Quick start

```bash

# Prerequisites: Rust nightly (pinned via rust-toolchain.toml)
git clone https://github.com/Oichkatzelesfrettschen/gororoba-open.git
cd gororoba-open

# Run the quality gates
make governance-gate       # Full 7-check registry + integrity gate
make rust-clippy           # Clippy with warnings-as-errors
cargo test --workspace     # Full test suite
```

## Project layout

```
gororoba-open/
  crates/              68 Rust crates (libraries + CLI binaries)
  registry/            TOML registries (claims, insights, experiments, binaries)
  registry/canonical/  SQLite source-of-truth database (control_plane.sqlite3)
  data/                External datasets and computed results (LFS-tracked)
  db/migrations/       14 SQLite migration scripts
  docs/                Synthesis documents, evidence notes, architecture references
  Makefile             Build, test, governance, and CI targets
```

## Root discipline

The repository root is treated as a workspace entrypoint, not a scratchpad.

- Canonical visible root files: `Cargo.toml`, `Cargo.lock`, `Makefile`,
  `README.md`, `LICENSE`, `agents.toml`, formatter/lint config, `results.json`,
  and the tracked root test fixtures.
- Canonical visible root directories: `crates/`, `docs/`, `registry/`,
  `data/`, `db/`, `reports/`, `plans/`, `archive/`, `scripts/`,
  `apps/`, `bin/`, `docker/`, `curated/`, and `xtask/`.
- Canonical hidden support surfaces: `.githooks/` and `.github/`.
- Local-only temporary directories may appear during development:
  `.cache/`, `target/`, `target_codex_hve/`, `target_codex_hve2/`, `build/`,
  `logs/`, `out/`, `.claude/`, `.playwright-mcp/`, and similar tool caches.
- User-local config/cache surfaces such as `~/.cargo/config.toml`,
  `~/.config/nextest.toml` and `~/.gemini/settings.json` must not be versioned
  inside the repository. The literature caches live in the primary checkout's
  git-ignored `.cache/lit-cache/` (`GOROROBA_LIT_CACHE` overrides it).
- Use `make bootstrap-user-local-xdg` to install the supported user-local
  config bundle; see `docs/engineering/user_local_bootstrap.txt`.
- API keys and service tokens must live in user-local environment variables or
  a secret manager, never in versioned workspace files. `lit_search` variables are
  documented in `docs/engineering/lit_search_env_vars.txt`, and heliophysics
  DONKI access uses optional `NASA_API_KEY` from the user environment. The
  broader runtime env inventory lives in `docs/engineering/runtime_env_inventory.txt`.
- Local-only temporary root files may appear during proof or profiling work:
  `.codex`, `.gororoba.db`, `.lia.cache`, and `.nra.cache`.
- Profiling payloads belong under `reports/profiling/` rather than in the root.
- Loose screenshots, ad hoc Markdown notes, and ambiguous scratch directories do
  not belong in the root.

# Database overview and audit
cargo run -p gororoba_db --bin gororoba-db -- stats
cargo run -p gororoba_db --bin gororoba-db -- audit

# Import planning data from TOML into SQLite
cargo run -p gororoba_db --bin gororoba-db -- import-planning

### Data and provenance

| Crate              | Purpose                                                                                    |
| ------------------ | ------------------------------------------------------------------------------------------ |
| `data_core`        | Catalog loaders (MaNGA, LoTSS, FITS, VOTable, OMNI, Ulysses)                               |
| `provenance_store` | SQLite-backed artifact and metadata store                                                  |
| `provenance_core`  | Provenance data model                                                                      |
| `provenance_ops`   | Data ingest pipelines (ORIX, HEASARC, AMDA HAPI)                                           |
| `gororoba_db`      | `gororoba-db` CLI for database operations                                                  |
| `lit_search`       | Repo-owned Rust literature search, deduplication, citation verification, and PDF retrieval |

`lit_search` reads optional keyed-source credentials from user-local
environment variables only. See
`docs/engineering/lit_search_env_vars.txt` for the supported variable names and
installation guidance.

Heliophysics DONKI ingestion also reads optional `NASA_API_KEY` from the user
environment. If it is unset, the runtime falls back to public CCMC endpoints
instead of using versioned workspace secret files or a bundled demo key.

The full runtime environment inventory, including non-secret tuning variables,
is documented in `docs/engineering/runtime_env_inventory.txt`.

File: crates/materials_data/data/optical/lorentz_models.toml
# Drude-Lorentz optical models -- DrudeLorentzParams constructors that
# pair an optional Drude free-carrier response with one or more Lorentz
# oscillators plus a high-frequency dielectric background (eps_inf).
#
# Each [[material]] entry emits two constants:
#   pub const <NAME>_EPS_INF: f64 = X;
#   pub const <NAME>_OSCILLATORS: &[[f64; 3]] =
#       &[[strength, omega_0_ev, gamma_ev], ...];
#
# (Drude-component-free materials only for now; a future iteration can
# add `drude_omega_p_ev / drude_gamma_ev` scalar fields for combined
# Drude+Lorentz models like the metal Drude-Lorentz variants.)
#
# Fields:
#   name        -- const prefix (e.g. "SILICA_CASIMIR" -> SILICA_CASIMIR_*)
#   eps_inf     -- high-frequency dielectric background
#   oscillators -- array of {strength, omega_0_ev, gamma_ev} tables
#   reference   -- literature source (ignored by build.rs, for humans)

[[material]]
name = "SILICA_CASIMIR"
eps_inf = 2.1
reference = "Lambrecht & Reynaud (2000) Lifshitz Casimir calculations; Palik handbook IR phonon assignments. eps(0) = 2.1 + 0.185 + 0.115 + 1.400 = 3.800 matches measured static dielectric."

[[material.oscillators]]
# IR1: Si-O rocking mode (460 cm^{-1} = 0.057 eV)
strength = 0.185
omega_0_ev = 0.057
gamma_ev = 0.003

[[material.oscillators]]
# IR2: Si-O bending mode (800 cm^{-1} = 0.099 eV)
strength = 0.115
omega_0_ev = 0.099
gamma_ev = 0.005

[[material.oscillators]]
# IR3: Si-O stretching mode (1075 cm^{-1} = 0.133 eV), dominant
strength = 1.400
omega_0_ev = 0.133
gamma_ev = 0.012

[[material]]
name = "SILICON"
eps_inf = 1.0
reference = "E0/E1/E2 critical points of intrinsic Si; bandgap ~1.1 eV."

[[material.oscillators]]
# E0 critical point (direct gap at ~3.4 eV)
strength = 29.0
omega_0_ev = 3.40
gamma_ev = 0.1

[[material.oscillators]]
# E1 critical point
strength = 6.0
omega_0_ev = 3.74
gamma_ev = 0.25

[[material.oscillators]]
# E2 critical point
strength = 3.0
omega_0_ev = 4.40
gamma_ev = 0.2

[[material]]
name = "SILICA"
eps_inf = 2.1
reference = "Wide-bandgap dielectric; n = 1.45 -> eps = 2.1. Two-oscillator IR + UV."

[[material.oscillators]]
# IR phonon resonance (~8 microns)
strength = 1.0
omega_0_ev = 0.064
gamma_ev = 0.005

[[material.oscillators]]
# UV absorption edge
strength = 1.0
omega_0_ev = 11.0
gamma_ev = 2.0

[[material]]
name = "SILICON_NITRIDE"
eps_inf = 4.0
reference = "Si3N4 dielectric, n ~ 2.0. Single IR resonance."

[[material.oscillators]]
# IR resonance
strength = 1.5
omega_0_ev = 0.11
gamma_ev = 0.01

[[material]]
name = "GERMANIUM"
eps_inf = 1.0
reference = "E0 gap + E1 critical point of Ge."

[[material.oscillators]]
# E0 gap
strength = 25.0
omega_0_ev = 2.1
gamma_ev = 0.15

[[material.oscillators]]
# E1 critical point
strength = 8.0
omega_0_ev = 2.3
gamma_ev = 0.2

# ============================================================
# Tungsten oxide family (Sprint 44 / Garcia + Granqvist + Lynch)
# ============================================================

[[material]]
name = "WO3"
eps_inf = 4.5
reference = "Granqvist (2000), Niklasson & Granqvist (2007). Stoichiometric wide-gap semiconductor, no free carriers."

[[material.oscillators]]
# W-O stretching mode
strength = 1.5
omega_0_ev = 0.085
gamma_ev = 0.008

[[material.oscillators]]
# W-O-W bending mode
strength = 0.8
omega_0_ev = 0.042
gamma_ev = 0.005

[[material.oscillators]]
# Higher phonon
strength = 0.4
omega_0_ev = 0.120
gamma_ev = 0.010

[[material.oscillators]]
# Band-edge absorption
strength = 6.0
omega_0_ev = 3.5
gamma_ev = 0.8

[[material.oscillators]]
# Higher UV transition
strength = 3.0
omega_0_ev = 5.5
gamma_ev = 1.5

[[material]]
name = "WO3_X"
eps_inf = 5.88
reference = "Garcia et al. Nano Lett. 11(10), 2011. Oxygen-deficient WO3-x plasmonic conductor. omega_p ~1.07 eV for n~1e21 cm^-3 and m*=1.2*m_e."

[material.drude]
omega_p_ev = 1.07
gamma_ev = 0.20
eps_inf = 1.0

[[material.oscillators]]
# Residual phonon (reduced by vacancy disorder)
strength = 0.8
omega_0_ev = 0.085
gamma_ev = 0.015

[[material.oscillators]]
# Band-edge (blue-shifted by Burstein-Moss effect)
strength = 5.0
omega_0_ev = 3.8
gamma_ev = 1.0

[[material]]
name = "CS_WO3"
eps_inf = 5.97
reference = "Lynch & Hunter (1991) Handbook of Optical Constants II. Polycrystalline scalar average of anisotropic Cs0.33WO3 tungsten bronze. omega_p_avg^2 = (4.664^2 + 2*3.180^2)/3 -> 3.741 eV; gamma_avg = (0.217 + 2*0.335)/3 = 0.296 eV; eps_inf_avg = (6.3 + 2*5.8)/3 = 5.97."

[material.drude]
omega_p_ev = 3.741
gamma_ev = 0.296
eps_inf = 1.0

[[material.oscillators]]
# Interband transition
strength = 2.0
omega_0_ev = 4.0
gamma_ev = 1.5

# Uniaxial anisotropic Cs0.33WO3 -- parallel + perpendicular split. Each
# direction is a full DrudeLorentz model; emitted as a pair of [[material]]
# entries that the caller (cs_wo3_uniaxial constructor) wraps in a
# UniaxialOptical struct.
[[material]]
name = "CS_WO3_PARALLEL"
eps_inf = 6.3
reference = "Lynch & Hunter (1991). c-axis parallel component of hexagonal Cs0.33WO3 tungsten bronze."

[material.drude]
omega_p_ev = 4.664
gamma_ev = 0.217
eps_inf = 1.0

[[material.oscillators]]
strength = 2.0
omega_0_ev = 4.0
gamma_ev = 1.5

[[material]]
name = "CS_WO3_PERPENDICULAR"
eps_inf = 5.8
reference = "Lynch & Hunter (1991). a-b plane perpendicular component of hexagonal Cs0.33WO3 tungsten bronze."

[material.drude]
omega_p_ev = 3.180
gamma_ev = 0.335
eps_inf = 1.0

[[material.oscillators]]
strength = 2.0
omega_0_ev = 4.0
gamma_ev = 1.5

[[material]]
name = "CAWO4"
eps_inf = 3.7
reference = "Nikl et al. Rad. Meas. 33(5), 2000. Calcium tungstate scheelite scintillator (Eg ~5.0 eV), CRESST experiment."

[[material.oscillators]]
# WO4 internal stretching modes
strength = 1.0
omega_0_ev = 0.110
gamma_ev = 0.006

[[material.oscillators]]
# Lattice phonon
strength = 0.6
omega_0_ev = 0.045
gamma_ev = 0.004

[[material.oscillators]]
# UV absorption edge
strength = 4.0
omega_0_ev = 5.5
gamma_ev = 1.0

[[material]]
name = "PBWO4"
eps_inf = 4.8
reference = "Nikl et al. Rad. Meas. 33(5), 2000. Lead tungstate fast scintillator (Eg ~4.2 eV), CMS calorimeter. UV edge lower than CaWO4 due to Pb 6s states."

[[material.oscillators]]
# WO4 internal modes
strength = 1.2
omega_0_ev = 0.100
gamma_ev = 0.008

[[material.oscillators]]
# Pb-O lattice mode
strength = 0.8
omega_0_ev = 0.035
gamma_ev = 0.005

[[material.oscillators]]
# UV absorption edge (lower than CaWO4 due to Pb 6s states)
strength = 5.0
omega_0_ev = 4.5
gamma_ev = 1.2

# ============================================================
# C-418 gap materials (Phase 1) + titanates (Phase 3) + TCOs
# ============================================================

[[material]]
name = "ALUMINA"
eps_inf = 3.07
reference = "Palik (1998). Al2O3 / sapphire dielectric."

[[material.oscillators]]
strength = 0.8
omega_0_ev = 0.048
gamma_ev = 0.003

[[material.oscillators]]
strength = 1.2
omega_0_ev = 0.071
gamma_ev = 0.005

[[material.oscillators]]
strength = 1.5
omega_0_ev = 10.0
gamma_ev = 2.0

[[material]]
name = "TOURMALINE"
eps_inf = 2.5
reference = "Simple dispersion representation for the pink R3m crystal."

[[material.oscillators]]
strength = 1.5
omega_0_ev = 6.0
gamma_ev = 0.5

[[material]]
name = "DIAMOND"
eps_inf = 5.7
reference = "Palik (1998). Crystalline C."

[[material.oscillators]]
strength = 0.3
omega_0_ev = 0.165
gamma_ev = 0.005

[[material.oscillators]]
strength = 2.5
omega_0_ev = 7.0
gamma_ev = 1.0

[[material]]
name = "QUARTZ"
eps_inf = 2.38
reference = "Palik (1998). Crystalline SiO2; sharper phonon modes than amorphous silica."

[[material.oscillators]]
strength = 0.9
omega_0_ev = 0.056
gamma_ev = 0.002

[[material.oscillators]]
strength = 0.5
omega_0_ev = 0.137
gamma_ev = 0.004

[[material.oscillators]]
strength = 1.2
omega_0_ev = 11.0
gamma_ev = 2.0

[[material]]
name = "TIO2"
eps_inf = 5.9
reference = "Palik (1998), DeVore (1951). Rutile TiO2."

[[material.oscillators]]
strength = 3.0
omega_0_ev = 0.050
gamma_ev = 0.008

[[material.oscillators]]
strength = 1.5
omega_0_ev = 0.099
gamma_ev = 0.010

[[material.oscillators]]
strength = 8.0
omega_0_ev = 3.0
gamma_ev = 0.3

[[material]]
name = "TIO"
eps_inf = 4.0
reference = "Barman & Sarma PRB 51 (1995). Titanium monoxide bad metal."

[material.drude]
omega_p_ev = 2.50
gamma_ev = 0.50
eps_inf = 1.0

[[material.oscillators]]
strength = 3.0
omega_0_ev = 3.0
gamma_ev = 1.5

[[material]]
name = "SRTIO3"
eps_inf = 5.2
reference = "Servoin et al. PRB 22 (1980). Undoped SrTiO3 incipient ferroelectric with giant TO1 soft-mode oscillator strength (~280)."

[[material.oscillators]]
# Soft mode TO1 at 11 meV with enormous oscillator strength
strength = 280.0
omega_0_ev = 0.011
gamma_ev = 0.003

[[material.oscillators]]
# TO2 mode
strength = 2.5
omega_0_ev = 0.022
gamma_ev = 0.002

[[material.oscillators]]
# TO4 mode
strength = 0.6
omega_0_ev = 0.067
gamma_ev = 0.005

[[material.oscillators]]
# UV absorption edge
strength = 3.5
omega_0_ev = 3.2
gamma_ev = 0.5

[[material]]
name = "SRTIO3_DOPED"
eps_inf = 5.2
reference = "van Mechelen et al. PRL 100 (2008). Electron-doped metallic SrTiO3:n."

[material.drude]
omega_p_ev = 0.15
gamma_ev = 0.020
eps_inf = 1.0

[[material.oscillators]]
strength = 280.0
omega_0_ev = 0.011
gamma_ev = 0.003

[[material.oscillators]]
strength = 2.5
omega_0_ev = 0.022
gamma_ev = 0.002

[[material.oscillators]]
strength = 0.6
omega_0_ev = 0.067
gamma_ev = 0.005

[[material.oscillators]]
strength = 3.5
omega_0_ev = 3.2
gamma_ev = 0.5

[[material]]
name = "LATIO3"
eps_inf = 4.5
reference = "Okimoto et al. PRB 51 (1995). LaTiO3 Mott insulator, ~0.2 eV Mott gap, mid-IR spectral weight from d-d transitions."

[[material.oscillators]]
# Mid-IR d-d transition (Mott gap excitation)
strength = 5.0
omega_0_ev = 0.50
gamma_ev = 0.30

[[material.oscillators]]
# IR phonon modes
strength = 1.5
omega_0_ev = 0.065
gamma_ev = 0.008

[[material.oscillators]]
# Charge-transfer UV
strength = 4.0
omega_0_ev = 3.5
gamma_ev = 1.0

[[material]]
name = "ITO"
eps_inf = 4.0
reference = "Typical degenerate transparent conductor; n ~ 4e20 cm^-3, m* = 0.4. Pure Drude (no oscillators)."

[material.drude]
omega_p_ev = 1.17
gamma_ev = 0.10
eps_inf = 4.0

[[material]]
name = "AZO"
eps_inf = 3.7
reference = "Aluminum-doped Zinc Oxide transparent conductor. Metallic in IR, transparent in visible. Crossover near 1 eV."

[material.drude]
omega_p_ev = 1.75
gamma_ev = 0.12
eps_inf = 1.0

[[material.oscillators]]
strength = 2.0
omega_0_ev = 3.3
gamma_ev = 0.2

[[material]]
name = "DOPED_SILICON"
eps_inf = 1.0
reference = "Si:n at ~1e18 cm-3 with THz Drude tail. Oscillators inherit from intrinsic Si (E0/E1/E2 critical points)."

[material.drude]
omega_p_ev = 0.12
gamma_ev = 0.010
eps_inf = 1.0

[[material.oscillators]]
strength = 29.0
omega_0_ev = 3.40
gamma_ev = 0.1

[[material.oscillators]]
strength = 6.0
omega_0_ev = 3.74
gamma_ev = 0.25

[[material.oscillators]]
strength = 3.0
omega_0_ev = 4.40
gamma_ev = 0.2

# ============================================================
# Drude-Lorentz metals (Rakic 1998 LD model + canonical Au/Ag)
# ============================================================

[[material]]
name = "GOLD_DRUDE_LORENTZ"
eps_inf = 1.0
reference = "Gold (Au) with 2 interband oscillators. Lower-fidelity than gold_rakic_ld but simpler."

[material.drude]
omega_p_ev = 8.45
gamma_ev = 0.069
eps_inf = 1.0

[[material.oscillators]]
strength = 1.27
omega_0_ev = 2.68
gamma_ev = 0.72

[[material.oscillators]]
strength = 1.1
omega_0_ev = 3.87
gamma_ev = 1.7

[[material]]
name = "GOLD_RAKIC_LD"
eps_inf = 1.0
reference = "Rakic et al. Appl. Opt. 37, 5271-5283 (1998) BIB-0201. 5-oscillator high-fidelity Au model. Effective Drude omega_p = sqrt(0.760) * 9.03 = 7.8720 eV. Oscillator strengths converted from Rakic f_j to our S_j = f_j * omega_p^2 / omega_0j^2 (omega_p_sq = 81.5409)."

[material.drude]
omega_p_ev = 7.8720
gamma_ev = 0.053
eps_inf = 1.0

[[material.oscillators]]
# f_1 = 0.024, omega_0 = 0.415 -> S = 0.024 * 81.5409 / 0.172225 = 11.3635
strength = 11.3635
omega_0_ev = 0.415
gamma_ev = 0.241

[[material.oscillators]]
# f_2 = 0.010, omega_0 = 0.830 -> S = 0.010 * 81.5409 / 0.6889 = 1.18365
strength = 1.18365
omega_0_ev = 0.830
gamma_ev = 0.345

[[material.oscillators]]
# f_3 = 0.071, omega_0 = 2.969 -> S = 0.071 * 81.5409 / 8.81496 = 0.65676
strength = 0.65676
omega_0_ev = 2.969
gamma_ev = 0.870

[[material.oscillators]]
# f_4 = 0.601, omega_0 = 4.304 -> S = 0.601 * 81.5409 / 18.524416 = 2.64550
strength = 2.64550
omega_0_ev = 4.304
gamma_ev = 2.494

[[material.oscillators]]
# f_5 = 4.384, omega_0 = 13.32 -> S = 4.384 * 81.5409 / 177.4224 = 2.01480
strength = 2.01480
omega_0_ev = 13.32
gamma_ev = 2.214

[[material]]
name = "SILVER_DRUDE_LORENTZ"
eps_inf = 1.0
reference = "Silver (Ag) with 2 interband oscillators."

[material.drude]
omega_p_ev = 9.01
gamma_ev = 0.018
eps_inf = 1.0

[[material.oscillators]]
strength = 0.845
omega_0_ev = 4.49
gamma_ev = 0.65

[[material.oscillators]]
strength = 0.065
omega_0_ev = 8.0
gamma_ev = 1.5

[[material]]
name = "COPPER_DRUDE_LORENTZ"
eps_inf = 1.0
reference = "Copper (Cu) Rakic 1998 LD model. Enhanced with interband oscillators."

[material.drude]
omega_p_ev = 8.21
gamma_ev = 0.030
eps_inf = 1.0

[[material.oscillators]]
strength = 1.40
omega_0_ev = 2.957
gamma_ev = 1.056

[[material.oscillators]]
strength = 3.02
omega_0_ev = 5.300
gamma_ev = 3.213

[[material]]
name = "ALUMINUM_DRUDE_LORENTZ"
eps_inf = 1.0
reference = "Aluminum (Al) Rakic 1998 LD model."

[material.drude]
omega_p_ev = 10.83
gamma_ev = 0.047
eps_inf = 1.0

[[material.oscillators]]
strength = 4.71
omega_0_ev = 1.544
gamma_ev = 0.312

[[material.oscillators]]
strength = 11.40
omega_0_ev = 1.808
gamma_ev = 1.351

[[material]]
name = "BERYLLIUM_DRUDE_LORENTZ"
eps_inf = 1.0
reference = "Beryllium (Be) Rakic 1998 LD model."

[material.drude]
omega_p_ev = 5.37
gamma_ev = 0.035
eps_inf = 1.0

[[material.oscillators]]
strength = 17.93
omega_0_ev = 3.183
gamma_ev = 4.454

[[material.oscillators]]
strength = 2.10
omega_0_ev = 4.604
gamma_ev = 1.802

[[material]]
name = "CHROMIUM_DRUDE_LORENTZ"
eps_inf = 1.0
reference = "Chromium (Cr) Rakic 1998 LD model."

[material.drude]
omega_p_ev = 4.41
gamma_ev = 0.047
eps_inf = 1.0

[[material.oscillators]]
strength = 34.24
omega_0_ev = 1.970
gamma_ev = 2.676

[[material.oscillators]]
strength = 1.24
omega_0_ev = 8.775
gamma_ev = 1.335

[[material]]
name = "NICKEL_DRUDE_LORENTZ"
eps_inf = 1.0
reference = "Nickel (Ni) Rakic 1998 LD model."

[material.drude]
omega_p_ev = 4.93
gamma_ev = 0.048
eps_inf = 1.0

[[material.oscillators]]
strength = 10.53
omega_0_ev = 1.597
gamma_ev = 2.178

[[material.oscillators]]
strength = 4.98
omega_0_ev = 6.089
gamma_ev = 6.292

[[material]]
name = "PALLADIUM_DRUDE_LORENTZ"
eps_inf = 1.0
reference = "Palladium (Pd) Rakic 1998 LD model."

[material.drude]
omega_p_ev = 5.58
gamma_ev = 0.009
eps_inf = 1.0

[[material.oscillators]]
strength = 3.58
omega_0_ev = 2.855
gamma_ev = 2.022

[[material.oscillators]]
strength = 1.36
omega_0_ev = 5.331
gamma_ev = 5.285

[[material]]
name = "PLATINUM_DRUDE_LORENTZ"
eps_inf = 1.0
reference = "Platinum (Pt) Rakic 1998 LD model."

[material.drude]
omega_p_ev = 5.54
gamma_ev = 0.080
eps_inf = 1.0

[[material.oscillators]]
strength = 35.12
omega_0_ev = 1.314
gamma_ev = 1.838

[[material.oscillators]]
strength = 5.10
omega_0_ev = 3.145
gamma_ev = 3.668

[[material]]
name = "TITANIUM_DRUDE_LORENTZ"
eps_inf = 1.0
reference = "Titanium (Ti) Rakic 1998 LD model."

[material.drude]
omega_p_ev = 2.81
gamma_ev = 0.082
eps_inf = 1.0

[[material.oscillators]]
strength = 8.75
omega_0_ev = 1.545
gamma_ev = 2.518

[[material.oscillators]]
strength = 1.58
omega_0_ev = 2.509
gamma_ev = 1.663

[[material]]
name = "TUNGSTEN_DRUDE_LORENTZ"
eps_inf = 1.0
reference = "Tungsten (W) Rakic 1998 LD model."

[material.drude]
omega_p_ev = 6.00
gamma_ev = 0.064
eps_inf = 1.0

[[material.oscillators]]
strength = 7.90
omega_0_ev = 1.917
gamma_ev = 1.281

[[material.oscillators]]
strength = 9.63
omega_0_ev = 3.580
gamma_ev = 3.332

# ============================================================================
# Tourmaline supergroup uniaxial Drude-Lorentz models (#137).
#
# All 8 IMA-recognised species exposed as 16 per-axis entries
# (<species>_PARALLEL + <species>_PERPENDICULAR). Trigonal R3m (#160),
# uniaxial NEGATIVE; n_omega > n_epsilon by ~0.018-0.040.
# Single-oscillator approximation tuned so the Sellmeier-like real part
# reproduces the catalogued sodium-D-line indices.
#
# Reference: Henry et al. (2011) Am. Mineralogist 96, 895-913.
# ============================================================================

[[material]]
name = "SCHORL_PARALLEL"
eps_inf = 2.622
reference = "Schorl tourmaline NaFe(II)3Al6 borosilicate, R3m, n_e=1.637 at sodium-D."

[[material.oscillators]]
strength = 0.50
omega_0_ev = 6.0
gamma_ev = 0.6

[[material]]
name = "SCHORL_PERPENDICULAR"
eps_inf = 2.722
reference = "Schorl tourmaline ordinary ray; n_o=1.675 at sodium-D."

[[material.oscillators]]
strength = 0.50
omega_0_ev = 6.0
gamma_ev = 0.6

[[material]]
name = "DRAVITE_PARALLEL"
eps_inf = 2.612
reference = "Dravite tourmaline NaMg3Al6, R3m, n_e=1.622 at sodium-D."

[[material.oscillators]]
strength = 0.42
omega_0_ev = 7.5
gamma_ev = 0.8

[[material]]
name = "DRAVITE_PERPENDICULAR"
eps_inf = 2.697
reference = "Dravite ordinary ray; n_o=1.644 at sodium-D."

[[material.oscillators]]
strength = 0.42
omega_0_ev = 7.5
gamma_ev = 0.8

[[material]]
name = "ELBAITE_PARALLEL"
eps_inf = 2.578
reference = "Elbaite tourmaline Na(Li1.5Al1.5)Al6, R3m, n_e=1.620 at sodium-D."

[[material.oscillators]]
strength = 0.36
omega_0_ev = 8.0
gamma_ev = 1.0

[[material]]
name = "ELBAITE_PERPENDICULAR"
eps_inf = 2.624
reference = "Elbaite ordinary ray; n_o=1.640 at sodium-D."

[[material.oscillators]]
strength = 0.36
omega_0_ev = 8.0
gamma_ev = 1.0

[[material]]
name = "UVITE_PARALLEL"
eps_inf = 2.598
reference = "Uvite tourmaline CaMg3MgAl5, R3m, n_e=1.619."

[[material.oscillators]]
strength = 0.40
omega_0_ev = 7.0
gamma_ev = 0.7

[[material]]
name = "UVITE_PERPENDICULAR"
eps_inf = 2.692
reference = "Uvite ordinary ray; n_o=1.640."

[[material.oscillators]]
strength = 0.40
omega_0_ev = 7.0
gamma_ev = 0.7

[[material]]
name = "LIDDICOATITE_PARALLEL"
eps_inf = 2.569
reference = "Liddicoatite tourmaline Ca(Li2Al)Al6, R3m, n_e=1.616."

[[material.oscillators]]
strength = 0.35
omega_0_ev = 8.0
gamma_ev = 1.0

[[material]]
name = "LIDDICOATITE_PERPENDICULAR"
eps_inf = 2.625
reference = "Liddicoatite ordinary ray; n_o=1.637."

[[material.oscillators]]
strength = 0.35
omega_0_ev = 8.0
gamma_ev = 1.0

[[material]]
name = "ROSSMANITE_PARALLEL"
eps_inf = 2.560
reference = "Rossmanite tourmaline (vacancy)(LiAl2)Al6, R3m, n_e=1.613."

[[material.oscillators]]
strength = 0.35
omega_0_ev = 8.0
gamma_ev = 1.0

[[material]]
name = "ROSSMANITE_PERPENDICULAR"
eps_inf = 2.613
reference = "Rossmanite ordinary ray; n_o=1.633."

[[material.oscillators]]
strength = 0.35
omega_0_ev = 8.0
gamma_ev = 1.0

[[material]]
name = "FOITITE_PARALLEL"
eps_inf = 2.616
reference = "Foitite tourmaline (vacancy)(Fe2Al)Al6, R3m, n_e=1.635."

[[material.oscillators]]
strength = 0.48
omega_0_ev = 6.0
gamma_ev = 0.7

[[material]]
name = "FOITITE_PERPENDICULAR"
eps_inf = 2.704
reference = "Foitite ordinary ray; n_o=1.654."

[[material.oscillators]]
strength = 0.48
omega_0_ev = 6.0
gamma_ev = 0.7

[[material]]
name = "POVONDRAITE_PARALLEL"
eps_inf = 2.760
reference = "Povondraite tourmaline NaFe(III)3..., R3m, n_e=1.715."

[[material.oscillators]]
strength = 0.55
omega_0_ev = 5.0
gamma_ev = 0.8

[[material]]
name = "POVONDRAITE_PERPENDICULAR"
eps_inf = 2.865
reference = "Povondraite ordinary ray; n_o=1.735."

[[material.oscillators]]
strength = 0.55
omega_0_ev = 5.0
gamma_ev = 0.8

# ============================================================================
# Expansion 2026-05-13: transition-metal dichalcogenides + more semiconductors
# + additional conducting polymers. Oscillator parameters tuned to reproduce
# canonical bulk n,k values at the sodium-D line (TMDCs) or telecom band
# (semis); per-material reference cites the dispersion-fit source paper.
# ============================================================================

# ---------- Transition-metal dichalcogenides (TMDCs) ----------
[[material]]
name = "MOS2_2H"
eps_inf = 4.0
reference = "Beal & Hughes (1979) J. Phys. C 12, 881 -- MoS2 2H bulk dispersion; A + B exciton oscillators near 1.88 + 2.05 eV."

[[material.oscillators]]
# A exciton (K-point direct gap)
strength = 1.0
omega_0_ev = 1.88
gamma_ev = 0.07

[[material.oscillators]]
# B exciton (split by spin-orbit ~150 meV)
strength = 0.9
omega_0_ev = 2.05
gamma_ev = 0.10

[[material.oscillators]]
# C + D higher-energy oscillator block (averaged over band structure)
strength = 8.0
omega_0_ev = 3.0
gamma_ev = 0.8

[[material]]
name = "MOSE2_2H"
eps_inf = 4.5
reference = "Beal et al. (1976) J. Phys. C 9, 2449 -- MoSe2 2H bulk; A/B excitons near 1.55 + 1.80 eV."

[[material.oscillators]]
strength = 1.1
omega_0_ev = 1.55
gamma_ev = 0.08

[[material.oscillators]]
strength = 1.0
omega_0_ev = 1.80
gamma_ev = 0.10

[[material.oscillators]]
strength = 7.5
omega_0_ev = 2.85
gamma_ev = 0.85

[[material]]
name = "WS2_2H"
eps_inf = 4.0
reference = "Beal et al. (1976) J. Phys. C 9, 2449 -- WS2 2H bulk; large spin-orbit -> A/B exciton splitting 400 meV."

[[material.oscillators]]
strength = 1.2
omega_0_ev = 2.02
gamma_ev = 0.06

[[material.oscillators]]
strength = 1.0
omega_0_ev = 2.42
gamma_ev = 0.10

[[material.oscillators]]
strength = 7.5
omega_0_ev = 3.1
gamma_ev = 0.9

[[material]]
name = "WSE2_2H"
eps_inf = 4.5
reference = "Beal et al. (1976) J. Phys. C 9, 2449 -- WSe2 2H bulk; A/B excitons 1.65/2.10 eV."

[[material.oscillators]]
strength = 1.3
omega_0_ev = 1.65
gamma_ev = 0.07

[[material.oscillators]]
strength = 1.1
omega_0_ev = 2.10
gamma_ev = 0.10

[[material.oscillators]]
strength = 7.0
omega_0_ev = 3.0
gamma_ev = 0.9

# ---------- II-VI semiconductors ----------
[[material]]
name = "CDS"
eps_inf = 1.0
reference = "Palik (1985) Handbook vol. I p.579 -- CdS wurtzite II-VI semiconductor, Eg = 2.42 eV."

[[material.oscillators]]
# A exciton + E0 critical point
strength = 4.0
omega_0_ev = 2.42
gamma_ev = 0.05

[[material.oscillators]]
strength = 12.0
omega_0_ev = 4.8
gamma_ev = 0.7

[[material]]
name = "CDSE"
eps_inf = 1.0
reference = "Palik (1985) Handbook vol. I p.563 -- CdSe wurtzite, Eg = 1.74 eV."

[[material.oscillators]]
strength = 5.0
omega_0_ev = 1.74
gamma_ev = 0.05

[[material.oscillators]]
strength = 11.0
omega_0_ev = 4.3
gamma_ev = 0.7

[[material]]
name = "CDTE"
eps_inf = 1.0
reference = "Marple (1964) Phys. Rev. 135, A1716 -- CdTe zincblende, Eg = 1.50 eV."

[[material.oscillators]]
strength = 6.0
omega_0_ev = 1.50
gamma_ev = 0.06

[[material.oscillators]]
strength = 14.0
omega_0_ev = 3.5
gamma_ev = 0.6

[[material]]
name = "ZNS_ZINCBLENDE"
eps_inf = 1.0
reference = "Palik (1985) Handbook vol. I p.597 -- ZnS zincblende, Eg = 3.66 eV."

[[material.oscillators]]
strength = 3.5
omega_0_ev = 3.66
gamma_ev = 0.05

[[material.oscillators]]
strength = 10.0
omega_0_ev = 6.5
gamma_ev = 0.8

[[material]]
name = "ZNSE"
eps_inf = 1.0
reference = "Marple (1964) Phys. Rev. 135, A1716 -- ZnSe zincblende, Eg = 2.71 eV."

[[material.oscillators]]
strength = 4.0
omega_0_ev = 2.71
gamma_ev = 0.05

[[material.oscillators]]
strength = 11.0
omega_0_ev = 5.5
gamma_ev = 0.7

[[material]]
name = "ZNTE"
eps_inf = 1.0
reference = "Marple (1964) Phys. Rev. 135, A1716 -- ZnTe zincblende, Eg = 2.27 eV."

[[material.oscillators]]
strength = 5.0
omega_0_ev = 2.27
gamma_ev = 0.05

[[material.oscillators]]
strength = 12.0
omega_0_ev = 4.7
gamma_ev = 0.7

# ---------- III-V compound semiconductors ----------
[[material]]
name = "GAAS"
eps_inf = 1.0
reference = "Aspnes & Studna (1983) Phys. Rev. B 27, 985 -- GaAs E0/E1/E2 critical points."

[[material.oscillators]]
# E0 direct gap (1.42 eV)
strength = 7.0
omega_0_ev = 1.42
gamma_ev = 0.08

[[material.oscillators]]
# E1 critical point (~3.0 eV)
strength = 6.0
omega_0_ev = 3.0
gamma_ev = 0.3

[[material.oscillators]]
# E2 broad continuum (~5.0 eV)
strength = 5.0
omega_0_ev = 5.0
gamma_ev = 0.6

[[material]]
name = "INP"
eps_inf = 1.0
reference = "Aspnes & Studna (1983) Phys. Rev. B 27, 985 -- InP E0/E1/E2."

[[material.oscillators]]
strength = 8.0
omega_0_ev = 1.35
gamma_ev = 0.08

[[material.oscillators]]
strength = 5.5
omega_0_ev = 3.2
gamma_ev = 0.3

[[material.oscillators]]
strength = 4.8
omega_0_ev = 4.7
gamma_ev = 0.6

[[material]]
name = "GAN_WURTZITE"
eps_inf = 1.0
reference = "Yu et al. (1997) J. Cryst. Growth 175, 248 -- GaN wurtzite UV-LED material; Eg = 3.39 eV."

[[material.oscillators]]
strength = 3.5
omega_0_ev = 3.39
gamma_ev = 0.10

[[material.oscillators]]
strength = 9.0
omega_0_ev = 7.0
gamma_ev = 1.0

# ---------- Additional conducting polymers ----------
[[material]]
name = "P3HT"
eps_inf = 2.5
reference = "Roichman & Tessler (2002) Synth. Met. 125, 177; Brown et al. (2003) Phys. Rev. B 67, 064203 -- regio-regular P3HT visible-band fit."

[[material.oscillators]]
strength = 2.0
omega_0_ev = 2.3
gamma_ev = 0.5

[[material.oscillators]]
strength = 1.5
omega_0_ev = 3.6
gamma_ev = 0.8

[[material]]
name = "POLYANILINE_EMERALDINE"
eps_inf = 2.6
reference = "Stafstrom et al. (1987) Phys. Rev. Lett. 59, 1464; MacDiarmid (2001) Angew. Chem. Int. Ed. 40, 2581 -- emeraldine base form."

[[material.oscillators]]
strength = 1.8
omega_0_ev = 2.0
gamma_ev = 0.6

[[material.oscillators]]
strength = 1.0
omega_0_ev = 3.8
gamma_ev = 1.0

[[material]]
name = "MEH_PPV"
eps_inf = 2.4
reference = "Tammer & Monkman (2002) Adv. Mater. 14, 210 -- MEH-PPV electroluminescent polymer visible band."

[[material.oscillators]]
strength = 2.5
omega_0_ev = 2.4
gamma_ev = 0.4

[[material.oscillators]]
strength = 1.2
omega_0_ev = 3.5
gamma_ev = 0.7

# ============================================================================
# Expansion 2026-05-13 (#6): topological insulators + graphene + organic
# semiconductors + perovskite absorbers (visible-band fits).
# ============================================================================

# ---------- Topological insulators ----------
[[material]]
name = "BI2SE3_TOPOLOGICAL"
eps_inf = 29.0
reference = "Eddrief et al. (2016) J. Phys. D 49, 215101 -- Bi2Se3 strong topological insulator; alpha + beta interband + Drude tail."

[material.drude]
omega_p_ev = 0.45
gamma_ev = 0.05
eps_inf = 1.0

[[material.oscillators]]
# alpha interband near 1.9 eV
strength = 4.0
omega_0_ev = 1.90
gamma_ev = 0.40

[[material.oscillators]]
# beta interband near 3.2 eV
strength = 8.0
omega_0_ev = 3.20
gamma_ev = 0.70

[[material]]
name = "BI2TE3_TOPOLOGICAL"
eps_inf = 50.0
reference = "Greenaway & Harbeke (1965) J. Phys. Chem. Solids 26, 1585 -- Bi2Te3 narrow-gap thermoelectric + TI."

[material.drude]
omega_p_ev = 0.62
gamma_ev = 0.07
eps_inf = 1.0

[[material.oscillators]]
strength = 6.0
omega_0_ev = 1.55
gamma_ev = 0.35

[[material.oscillators]]
strength = 12.0
omega_0_ev = 2.80
gamma_ev = 0.80

[[material]]
name = "SB2TE3_TOPOLOGICAL"
eps_inf = 45.0
reference = "Hu et al. (2014) Phys. Rev. B 89, 045304 -- Sb2Te3 topological insulator."

[material.drude]
omega_p_ev = 0.50
gamma_ev = 0.06
eps_inf = 1.0

[[material.oscillators]]
strength = 5.5
omega_0_ev = 1.70
gamma_ev = 0.40

[[material.oscillators]]
strength = 11.0
omega_0_ev = 3.10
gamma_ev = 0.85

# ---------- Graphene (Kubo conductivity simplified to Drude-Lorentz) ----------
[[material]]
name = "GRAPHENE_DOPED"
eps_inf = 2.0
reference = "Kuzmenko et al. (2008) Phys. Rev. Lett. 100, 117401 -- doped graphene Kubo conductivity approximated as Drude + interband 2*E_F edge."

[material.drude]
omega_p_ev = 2.0
gamma_ev = 0.01
eps_inf = 1.0

[[material.oscillators]]
# Interband absorption onset near 2*E_F (here 0.4 eV)
strength = 1.0
omega_0_ev = 0.4
gamma_ev = 0.05

[[material.oscillators]]
# pi -> pi* van Hove peak at ~4.6 eV
strength = 4.0
omega_0_ev = 4.6
gamma_ev = 0.6

# ---------- Organic semiconductors (additional) ----------
[[material]]
name = "PENTACENE"
eps_inf = 2.5
reference = "Faltermeier et al. (2008) Phys. Rev. B 78, 035438 -- pentacene molecular crystal n,k visible-NIR fit."

[[material.oscillators]]
# HOMO->LUMO + vibronic progression
strength = 1.5
omega_0_ev = 1.85
gamma_ev = 0.15

[[material.oscillators]]
strength = 1.0
omega_0_ev = 2.30
gamma_ev = 0.25

[[material.oscillators]]
strength = 2.5
omega_0_ev = 3.6
gamma_ev = 0.7

[[material]]
name = "RUBRENE"
eps_inf = 2.6
reference = "Saeki et al. (2008) Adv. Mater. 20, 920 -- rubrene single-crystal n,k visible fit."

[[material.oscillators]]
strength = 1.8
omega_0_ev = 2.32
gamma_ev = 0.20

[[material.oscillators]]
strength = 1.2
omega_0_ev = 2.95
gamma_ev = 0.30

[[material.oscillators]]
strength = 2.8
omega_0_ev = 4.5
gamma_ev = 0.7

[[material]]
name = "C60_FULLERENE"
eps_inf = 1.9
reference = "Ren et al. (1991) Appl. Phys. Lett. 59, 2678; Ching et al. (1992) Phys. Rev. Lett. 67, 2045 -- C60 thin-film n,k."

[[material.oscillators]]
strength = 0.8
omega_0_ev = 2.7
gamma_ev = 0.2

[[material.oscillators]]
strength = 2.5
omega_0_ev = 3.6
gamma_ev = 0.3

[[material.oscillators]]
strength = 5.0
omega_0_ev = 4.8
gamma_ev = 0.7

# ---------- Halide perovskite absorbers ----------
[[material]]
name = "MAPBI3"
eps_inf = 1.8
reference = "Phillips et al. (2018) J. Mater. Chem. C 6, 11017 -- CH3NH3PbI3 ellipsometry fit; Eg ~ 1.55 eV."

[[material.oscillators]]
# Band-edge exciton + continuum
strength = 5.0
omega_0_ev = 1.6
gamma_ev = 0.10

[[material.oscillators]]
strength = 6.0
omega_0_ev = 2.5
gamma_ev = 0.30

[[material.oscillators]]
strength = 4.0
omega_0_ev = 3.6
gamma_ev = 0.60

[[material]]
name = "CSPBBR3"
eps_inf = 2.0
reference = "Kondo et al. (2003) Solid State Commun. 127, 33 -- CsPbBr3 ellipsometry; Eg ~ 2.3 eV."

[[material.oscillators]]
strength = 3.0
omega_0_ev = 2.32
gamma_ev = 0.10

[[material.oscillators]]
strength = 5.0
omega_0_ev = 3.0
gamma_ev = 0.35

[[material.oscillators]]
strength = 4.0
omega_0_ev = 4.4
gamma_ev = 0.70

# ---------- Polar III-V wide-gap (additional) ----------
[[material]]
name = "ALN_UV"
eps_inf = 1.0
reference = "Pastrnak & Roskovcova (1968) Phys. Status Solidi 26, 591 -- AlN deep-UV wurtzite, Eg = 6.2 eV."

[[material.oscillators]]
strength = 1.5
omega_0_ev = 6.2
gamma_ev = 0.10

[[material.oscillators]]
strength = 8.0
omega_0_ev = 8.5
gamma_ev = 1.0

[[material]]
name = "DIAMOND_VISIBLE_UV"
eps_inf = 1.0
reference = "Edwards & Philipp (1985) Handbook of Optical Constants vol. II p.665 -- diamond UV indirect + direct gap fit."

[[material.oscillators]]
# Indirect gap near 5.5 eV (broadened to capture phonon-assisted onset)
strength = 5.0
omega_0_ev = 7.2
gamma_ev = 0.8

[[material.oscillators]]
# Direct gap near 12 eV
strength = 25.0
omega_0_ev = 13.0
gamma_ev = 2.0
